Repository: fuyihan0707-ctrl/FEA

# Simulation Workspace

The project root is `simulation/` (user-confirmed reorganization, 2026-09-21). Finite-element work belongs in `FEA/`, with a separate folder for every sample; molecular-dynamics work belongs in `MD/`. Each polymer has an independent project folder in `MD/`, and each simulated temperature has an independent peer folder within it: for example, `MD/DEM-NVP/50 degree/` and a future `MD/DEM-NVP/10 degree/`. This FEA chat uses `FEA/sample 1/`. Unless explicitly qualified, the sample1 data/code/artifact paths below are relative to that sample folder. Project-wide rules and this README remain at the project root.

This project organizes finite-element planning, source-data inspection, and later OpenRadioss impact simulations for gel samples. The active case is `sample1`. The workspace contains raw records, derived material tables, and a candidate Starter/Engine input pair with local static checks. No OpenRadioss run or experimental model validation has been completed.

## What is currently available

| Area | Current state |
| --- | --- |
| Raw data | `sample1-compress.rtf` and `sample1-strain.rtf`; preserved as source records. |
| Derived analysis | `sample1_analysis/` contains raw-table extraction, user-authorized zeroed curves, a preflight audit, and an experimental-data plot. |
| Python utilities | Separate scripts extract data, perform approved preflight processing, and render plots. |
| Candidate model | `models/sample1/candidate_v001/`: frozen inputs for a 0.5 ms smoke test, not yet accepted by Linux Starter. |
| Solver | OpenRadioss is selected for the eventual workflow but is not available in this macOS workspace. Linux Starter/Engine checks remain pending. |
| Scientific status | No constitutive model has been calibrated and no FEA result has been validated against experiment. |

## Directory map

```text
simulation/
├── README.md                # This entry point and current capability boundary
├── AGENTS.md                # Agent, evidence, safety, and code-organization rules
├── PROJECT_RULES.md         # User-facing project safeguards and documentation requirements
├── KNOWLEDGE_BASE.md        # Confirmed facts, assumptions, decisions, and open questions
├── FEA/
│   ├── sample 1/            # Current chat's sample root
│   │   ├── sample1-*.rtf    # Raw experimental records
│   │   ├── config/
│   │   ├── derived/
│   │   ├── models/
│   │   ├── scripts/
│   │   ├── sample1_analysis/
│   │   └── *.py            # Existing sample1 utilities
│   └── sample 2/            # Separate sample2 code and data
└── MD/                     # Molecular-dynamics work; see MD/AGENTS.md
    └── <polymer-project>/  # One independent polymer system
        └── <temperature> degree/ # One independent temperature case
```

Future solver decks belong in a dedicated `models/` hierarchy and each execution in a separate `runs/<run_id>/` directory. Raw experimental records must never be mixed with solver output or overwritten by derived data.

## Current preparation utilities

`config/sample1_dryrun.json` is the canonical value record for candidate generation. The material fit and Linux server installation remain pending. Each generated model preserves its own frozen configuration and curve.

`scripts/prepare_sample1_material.py` reads the raw RTF tables and, only when invoked with `--write`, creates separate zeroed tensile/compression tables, a signed combined curve, and a provenance report. `scripts/validate_sample1_config.py` performs read-only checks of the configuration and reports fields that still prevent deck generation. Neither script calls a solver.

## Workflow and evidence levels

```text
Raw experiment files
        ↓  read-only extraction
Derived tables and documented preprocessing
        ↓  material-model review and deck preparation
Frozen solver model and bounded Starter/Engine check
        ↓  independent post-processing
Run evidence, comparison, and validation statement
```

Each level answers a different question. A curve plot does not validate a material law; a successful Starter check does not prove contact dynamics; a completed solver run does not establish agreement with an experiment.

## Current sample1 facts and open conflict

The available records identify a 20 mm × 20 mm × 1 mm sample, density 1.1 g/cm³, Poisson ratio 0.49, a 20 g steel spherical impactor concept, and tensile/compression data in MPa and mm/mm. The selected solver is OpenRadioss.

The confirmed support condition is a sample bonded over its entire bottom face to a hard substrate. The earlier four-edge-clamped, center-unsupported condition in `sample1_analysis/sample1-preflight.md` is a superseded preliminary assumption and must not be used for solver inputs.

## Working rules

Read `AGENTS.md`, `PROJECT_RULES.md`, and `KNOWLEDGE_BASE.md` before work on this project. Raw files stay unchanged. Every derived output must identify its inputs, units, transformations, and limitations.

File: simulation/FEA/sample 1/derived/sample1_material/sample1_material_processing_report.json
{
  "case_id": "sample1_drop_impact_dryrun",
  "status": "derived_material_files_written",
  "write_requested": true,
  "config_path": "config/sample1_dryrun.json",
  "curves": [
    {
      "name": "compression",
      "source_path": "sample1-compress.rtf",
      "source_sha256": "0411f839bc7ed43abe763dadab8873e30187c0113da858759992af0f4451ce5e",
      "row_count": 2865,
      "units": {
        "strain": "mm/mm",
        "stress": "MPa"
      },
      "processing": "subtract first recorded strain and stress",
      "subtracted_offset": {
        "strain_mm_per_mm": 0.0,
        "stress_mpa": 0.0
      },
      "first_corrected_point": [
        0.0,
        0.0
      ],
      "maximum_corrected_stress_mpa": 34.66825,
      "strain_at_maximum_corrected_stress_mm_per_mm": 0.40283,
      "post_peak_data_preserved": true,
      "smoothing": "none",
      "solver_ready": false
    },
    {
      "name": "tension",
      "source_path": "sample1-strain.rtf",
      "source_sha256": "06b44bbd5fe2e2188b9707dbc5ab4e56c8cf4539ef25ff984b14e5c24c97c595",
      "row_count": 10199,
      "units": {
        "strain": "mm/mm",
        "stress": "MPa"
      },
      "processing": "subtract first recorded strain and stress",
      "subtracted_offset": {
        "strain_mm_per_mm": 0.00019,
        "stress_mpa": 0.26233
      },
      "first_corrected_point": [
        0.0,
        0.0
      ],
      "maximum_corrected_stress_mpa": 27.25634,
      "strain_at_maximum_corrected_stress_mm_per_mm": 14.67376,
      "post_peak_data_preserved": true,
      "smoothing": "none",
      "solver_ready": false
    }
  ],
  "source_measure": {
    "stress": "engineering_confirmed_by_user",
    "strain": "engineering_confirmed_by_user"
  },
  "combined_curve": {
    "convention": "tension positive; compression negative",
    "row_count": 13063,
    "smoothing": "none",
    "fit_status": "review required before constitutive fitting"
  },
  "limitations": [
    "Compression and tension use different nominal crosshead speeds.",
    "The combined curve is not evidence of rate-independent material behaviour.",
    "The post-peak tensile region is preserved for traceability but is not approved as a hyperelastic-fit input."
  ]
}
